Repository: yili-envision/SPPy

# Single Particle Model with Thermal and Degradation Models

#### Copyright© 2023 by Moin Ahmed. All rights reserved.

## Description

<p>
This repository contains the code for running equivalent circuit model (ECM) and single particle model (SPM) with thermal and degradation models on 
Lithium-ion Batteries (LIB). Moreover, the repository contains the tools for visualization and 
parameter estimations (using genetic algorithm).
<p>
All the code is written in Python programming language, and it is written in a modular fashion. The code is
still an ongoing work and the documentation is not yet complete.

## Features

- <b>Single Particle Model (SPM) and Equivalent circuit model with thermal (lumped thermal) and degradation (reduced-order SEI) models
- Parameter estimation using genetic algorithm
- Visualization tools</b>
- Sigma Point Kalman Filter (for analyzing application' battery management system (BMS)) </b>

### Git Clone

1. Install external python package dependencies required for this repository. The required dependencies are:
   - numpy
   - pandas
   - matplotlib
   - scipy
   - tqdm
2. Clone the repository, for example using git clone git@github.com:m0in92/EV_sim.git using Git Bash.

## Usage

Example usage are included in the SPPy/examples folder.

## Directory Structure:

```parameter_sets``` - the datasets containing the parameters for the simulations.

```Assests``` - the images used in the documentations.

```SPPy``` - the source code. Some of the subdirectories include:
- ```examples``` - the example usage under various simulation conditions.
- ```battery_components``` - classes for reading and storing battery cell component (e.g., electrode, electrolyte) parameters 
- ```models``` - classes with methods pertaining to battery, thermal, and degradation models
- ```models``` - classes with methods pertaining to battery, thermal, and degradation models
- ```solvers``` - numerical and simulation solvers
- ```visualization``` - visualization related classes

```tests``` - test files for this repository

## Solution Scheme

### Single Particle Model:

#### _Diffusion Equation Formulation:_
- Crank-Nicolson Method
- Eigen Function Expansion [1]
- Two Term Polynomial [2]

#### _Numerical Schemes:_
- ODE solvers (rk4)

### Equivalent Circuit Model

#### _Solution Schemes:_
- Discrete Time Solver
- Discrete Time Solver with Sigma Point Kalman Filter (under construction)

### Thermal Models:
- Lumped Thermal Model

#### _Numerical Schemes:_
- ODE solvers (rk4)

### Degradation Models:
- ROM - SEI growth [3]

#### _Numerical Schemes:_
- ODE solvers (Euler)

### Sample Usage
The simulation consists of creating a (1) battery cell, (2) cycler, and (3) solver object. For the battery cell object, the parameters can be read from the parameter sets.

The following gives an example of running a single particle model under isothermal conditions using the parameter_set named "test".

<code>
import SPPy
</code></br></br></br>

<code>

# Define operating parameters </br>
I = 1.656 </br>
T = 298.15 </br>
V_min = 3 </br>
SOC_min = 0.1 </br>
SOC_LIB = 0.9 </br>
</code></br>

<code>

# Define modelling parameters </br>
SOC_init_p, SOC_init_n = 0.4956, 0.7568  # conditions in the literature source. Guo et al 
</code></br></br>

<code>

# set-up cycler and solver </br>
dc = SPPy.Discharge(discharge_current=I, V_min=V_min, SOC_LIB_min=SOC_min, SOC_LIB=SOC_LIB) </br>
solver = SPPy.SPPySolver(b_cell=cell, N=5, isothermal=True, degradation=False, electrode_SOC_solver='poly')
</code></br>

The simulation will start once the <code>solve</code> method of the SPPySolver instance is called. This method requires the cycler instance.

<code>

# simulate </br>
sol = solver.solve(cycler_instance=dc)
</code>

The <code>sol</code> object stores various simulation results, including time, cell terminal voltage, electrode's lithium surface concentrations, etc.
Furthermore, it has plotting methods, for eg.,

<code>

# Plot </br>
sol.comprehensive_plot()
</code>

Which outputs a matplotlib plot

### References:
1. Guo, M., Sikha, G., & White, R. E. (2011). Single-Particle Model for a Lithium-Ion Cell: Thermal Behavior. Journal of The Electrochemical Society, 158(2), A122. https://doi.org/10.1149/1.3521314/XML
2. Torchio, M., Magni, L., Gopaluni, R. B., Braatz, R. D., & Raimondo, D. M. (2016).
    LIONSIMBA: A Matlab Framework Based on a Finite Volume Model Suitable for Li-Ion Battery Design, Simulation,
    and Control.
    Journal of The Electrochemical Society, 163(7), A1192–A1205.
    https://doi.org/10.1149/2.0291607JES/XML
3. Randall, A. v., Perkins, R. D., Zhang, X., & Plett, G. L. (2012). Controls oriented reduced order modeling of solid-electrolyte interphase layer growth. Journal of Power Sources, 209, 282–288. https://doi.org/10.1016/J.JPOWSOUR.2012.02.114

File: SPPy/general_OCP/NMC_lith_schmitt_et_al.csv
SOC,OCP [V]
0.001152738,4.280276817
0.011527378,4.224048443
0.034005764,4.176470588
0.049567723,4.16349481
0.063400576,4.154844291
0.087608069,4.146193772
0.108357349,4.133217993
0.137752161,4.107266436
0.151585014,4.094290657
0.170605187,4.064013841
0.18443804,4.046712803
0.198270893,4.020761246
0.22074928,3.994809689
0.246685879,3.960207612
0.265706052,3.938581315
0.281268012,3.929930796
0.303746398,3.899653979
0.326224784,3.878027682
0.336599424,3.856401384
0.367723343,3.821799308
0.402305476,3.774221453
0.436887608,3.726643599
0.473198847,3.687716263
0.50778098,3.653114187
0.580403458,3.601211073
0.65129683,3.549307958
0.685878963,3.519031142
0.725648415,3.488754325
0.8,3.432525952
0.834582133,3.402249135
0.884726225,3.346020761
0.914121037,3.324394464
0.945244957,3.272491349
0.965994236,3.198961938
0.978097983,3.099480969
0.986743516,2.982698962
0.991930836,2.878892734
0.997118156,2.766435986
0.998847262,2.705882353

File: SPPy/general_OCP/schmitt_et_al.csv
SOC,OCP [V]
0.026694045,1.001338688
0.051334702,0.994645248
0.069815195,0.986613119
0.088295688,0.96519411
0.09650924,0.922356091
0.09650924,0.882195448
0.098562628,0.785809906
0.098562628,0.75502008
0.100616016,0.599732262
0.102669405,0.586345382
0.108829569,0.567603748
0.123203285,0.558232932
0.131416838,0.547523427
0.133470226,0.523427041
0.135523614,0.497991968
0.13963039,0.452476573
0.137577002,0.414993307
0.13963039,0.390896921
0.137577002,0.346720214
0.13963039,0.330655957
0.145790554,0.318607764
0.149897331,0.298527443
0.158110883,0.281124498
0.174537988,0.238286479
0.188911704,0.214190094
0.199178645,0.199464525
0.221765914,0.172690763
0.22587269,0.15394913
0.22587269,0.140562249
0.229979466,0.124497992
0.234086242,0.116465863
0.248459959,0.111111111
0.262833676,0.104417671
0.285420945,0.099062918
0.301848049,0.09103079
0.324435318,0.084337349
0.351129363,0.076305221
0.373716632,0.06961178
0.388090349,0.068273092
0.414784394,0.058902276
0.433264887,0.053547523
0.447638604,0.049531459
0.468172485,0.045515395
0.50513347,0.038821954
0.544147844,0.033467202
0.577002053,0.030789826
0.626283368,0.025435074
0.702258727,0.022757697
0.735112936,0.018741633
0.776180698,0.017402945
0.81724846,0.018741633
0.876796715,0.017402945
0.930184805,0.014725569
0.967145791,0.014725569
0.993839836,0.013386881
